Repository: ioalsta/Thermal-Conductivity-Data

File: Database.csv (part 1 of 10)
ID_Data,ID,ILs,Cite,Temperatura_K,Critical_temperature_K,Reduced_Temperature,Pressure_kPa,MW,c(-CH3),c(-CH2-),c(-OH),c(-NH3),c(>N-),c(-P),c(-S-),cr(-CH2-),cr(=CH-),cr(=C<),cr(>N-),cr(=N-),a(-CH3),a(-CH2-),a(>CH-),a(>C<),a(-OH),a(-O-),a(-COO-),a(=O) Other,a(-NH2),a(-NH-),a(>N-),a(-CN),a(-F),a(-Cl),a(-Br),a(-P),a(-B),a(-S-),a(-SO2-),a(-Sb),Thermal_conductivity_W_mK
1,1,['1-butyl-1-methylpyrrolidinium bis[(trifluoromethyl)sulfonyl]imide'],"""Thermal conductivity of ionic liquids under pressure"", Yebra, Francisco; Troncoso, Jacobo; Romani, Luis (2020) Fluid Phase Equilib. 515, 112573.",283.15,1209.164752,0.234169909,100,422.4,2,3,0,0,0,0,0,4,0,0,1,0,0,0,0,2,0,0,0,0,0,0,1,0,6,0,0,0,0,0,2,0,0.1132
2,1,['1-butyl-1-methylpyrrolidinium bis[(trifluoromethyl)sulfonyl]imide'],"""Thermal conductivity of ionic liquids under pressure"", Yebra, Francisco; Troncoso, Jacobo; Romani, Luis (2020) Fluid Phase Equilib. 515, 112573.",283.15,1209.164752,0.234169909,5000,422.4,2,3,0,0,0,0,0,4,0,0,1,0,0,0,0,2,0,0,0,0,0,0,1,0,6,0,0,0,0,0,2,0,0.1165
3,1,['1-butyl-1-methylpyrrolidinium bis[(trifluoromethyl)sulfonyl]imide'],"""Thermal conductivity of ionic liquids under pressure"", Yebra, Francisco; Troncoso, Jacobo; Romani, Luis (2020) Fluid Phase Equilib. 515, 112573.",283.15,1209.164752,0.234169909,10000,422.4,2,3,0,0,0,0,0,4,0,0,1,0,0,0,0,2,0,0,0,0,0,0,1,0,6,0,0,0,0,0,2,0,0.1175
4,1,['1-butyl-1-methylpyrrolidinium bis[(trifluoromethyl)sulfonyl]imide'],"""Thermal conductivity of ionic liquids under pressure"", Yebra, Francisco; Troncoso, Jacobo; Romani, Luis (2020) Fluid Phase Equilib. 515, 112573.",283.15,1209.164752,0.234169909,20000,422.4,2,3,0,0,0,0,0,4,0,0,1,0,0,0,0,2,0,0,0,0,0,0,1,0,6,0,0,0,0,0,2,0,0.1202
5,1,['1-butyl-1-methylpyrrolidinium bis[(trifluoromethyl)sulfonyl]imide'],"""Thermal conductivity of ionic liquids under pressure"", Yebra, Francisco; Troncoso, Jacobo; Romani, Luis (2020) Fluid Phase Equilib. 515, 112573.",283.15,1209.164752,0.234169909,30000,422.4,2,3,0,0,0,0,0,4,0,0,1,0,0,0,0,2,0,0,0,0,0,0,1,0,6,0,0,0,0,0,2,0,0.1212
6,1,['1-butyl-1-methylpyrrolidinium bis[(trifluoromethyl)sulfonyl]imide'],"""Thermal conductivity of ionic liquids under pressure"", Yebra, Francisco; Troncoso, Jacobo; Romani, Luis (2020) Fluid Phase Equilib. 515, 112573.",283.15,1209.164752,0.234169909,40000,422.4,2,3,0,0,0,0,0,4,0,0,1,0,0,0,0,2,0,0,0,0,0,0,1,0,6,0,0,0,0,0,2,0,0.1212
7,1,['1-butyl-1-methylpyrrolidinium bis[(trifluoromethyl)sulfonyl]imide'],"""Thermal conductivity of ionic liquids under pressure"", Yebra, Francisco; Troncoso, Jacobo; Romani, Luis (2020) Fluid Phase Equilib. 515, 112573.",283.15,1209.164752,0.234169909,50000,422.4,2,3,0,0,0,0,0,4,0,0,1,0,0,0,0,2,0,0,0,0,0,0,1,0,6,0,0,0,0,0,2,0,0.1238
8,1,['1-butyl-1-methylpyrrolidinium bis[(trifluoromethyl)sulfonyl]imide'],"""Thermal conductivity of ionic liquids under pressure"", Yebra, Francisco; Troncoso, Jacobo; Romani, Luis (2020) Fluid Phase Equilib. 515, 112573.",283.15,1209.164752,0.234169909,60000,422.4,2,3,0,0,0,0,0,4,0,0,1,0,0,0,0,2,0,0,0,0,0,0,1,0,6,0,0,0,0,0,2,0,0.126
9,1,['1-butyl-1-methylpyrrolidinium bis[(trifluoromethyl)sulfonyl]imide'],"""Thermal conductivity of ionic liquids under pressure"", Yebra, Francisco; Troncoso, Jacobo; Romani, Luis (2020) Fluid Phase Equilib. 515, 112573.",283.15,1209.164752,0.234169909,65000,422.4,2,3,0,0,0,0,0,4,0,0,1,0,0,0,0,2,0,0,0,0,0,0,1,0,6,0,0,0,0,0,2,0,0.126
10,1,['1-butyl-1-methylpyrrolidinium bis[(trifluoromethyl)sulfonyl]imide'],"""Thermal conductivity of ionic liquids under pressure"", Yebra, Francisco; Troncoso, Jacobo; Romani, Luis (2020) Fluid Phase Equilib. 515, 112573.",293.15,1209.164752,0.242440081,100,422.4,2,3,0,0,0,0,0,4,0,0,1,0,0,0,0,2,0,0,0,0,0,0,1,0,6,0,0,0,0,0,2,0,0.1118
11,1,['1-butyl-1-methylpyrrolidinium bis[(trifluoromethyl)sulfonyl]imide'],"""Thermal conductivity of ionic liquids under pressure"", Yebra, Francisco; Troncoso, Jacobo; Romani, Luis (2020) Fluid Phase Equilib. 515, 112573.",293.15,1209.164752,0.242440081,5000,422.4,2,3,0,0,0,0,0,4,0,0,1,0,0,0,0,2,0,0,0,0,0,0,1,0,6,0,0,0,0,0,2,0,0.114
12,1,['1-butyl-1-methylpyrrolidinium bis[(trifluoromethyl)sulfonyl]imide'],"""Thermal conductivity of ionic liquids under pressure"", Yebra, Francisco; Troncoso, Jacobo; Romani, Luis (2020) Fluid Phase Equilib. 515, 112573.",293.15,1209.164752,0.242440081,10000,422.4,2,3,0,0,0,0,0,4,0,0,1,0,0,0,0,2,0,0,0,0,0,0,1,0,6,0,0,0,0,0,2,0,0.1154
13,1,['1-butyl-1-methylpyrrolidinium bis[(trifluoromethyl)sulfonyl]imide'],"""Thermal conductivity of ionic liquids under pressure"", Yebra, Francisco; Troncoso, Jacobo; Romani, Luis (2020) Fluid Phase Equilib. 515, 112573.",293.15,1209.164752,0.242440081,20000,422.4,2,3,0,0,0,0,0,4,0,0,1,0,0,0,0,2,0,0,0,0,0,0,1,0,6,0,0,0,0,0,2,0,0.1183
14,1,['1-butyl-1-methylpyrrolidinium bis[(trifluoromethyl)sulfonyl]imide'],"""Thermal conductivity of ionic liquids under pressure"", Yebra, Francisco; Troncoso, Jacobo; Romani, Luis (2020) Fluid Phase Equilib. 515, 112573.",293.15,1209.164752,0.242440081,30000,422.4,2,3,0,0,0,0,0,4,0,0,1,0,0,0,0,2,0,0,0,0,0,0,1,0,6,0,0,0,0,0,2,0,0.1194
15,1,['1-butyl-1-methylpyrrolidinium bis[(trifluoromethyl)sulfonyl]imide'],"""Thermal conductivity of ionic liquids under pressure"", Yebra, Francisco; Troncoso, Jacobo; Romani, Luis (2020) Fluid Phase Equilib. 515, 112573.",293.15,1209.164752,0.242440081,40000,422.4,2,3,0,0,0,0,0,4,0,0,1,0,0,0,0,2,0,0,0,0,0,0,1,0,6,0,0,0,0,0,2,0,0.1201
16,1,['1-butyl-1-methylpyrrolidinium bis[(trifluoromethyl)sulfonyl]imide'],"""Thermal conductivity of ionic liquids under pressure"", Yebra, Francisco; Troncoso, Jacobo; Romani, Luis (2020) Fluid Phase Equilib. 515, 112573.",293.15,1209.164752,0.242440081,50000,422.4,2,3,0,0,0,0,0,4,0,0,1,0,0,0,0,2,0,0,0,0,0,0,1,0,6,0,0,0,0,0,2,0,0.1228
17,1,['1-butyl-1-methylpyrrolidinium bis[(trifluoromethyl)sulfonyl]imide'],"""Thermal conductivity of ionic liquids under pressure"", Yebra, Francisco; Troncoso, Jacobo; Romani, Luis (2020) Fluid Phase Equilib. 515, 112573.",293.15,1209.164752,0.242440081,60000,422.4,2,3,0,0,0,0,0,4,0,0,1,0,0,0,0,2,0,0,0,0,0,0,1,0,6,0,0,0,0,0,2,0,0.126
18,1,['1-butyl-1-methylpyrrolidinium bis[(trifluoromethyl)sulfonyl]imide'],"""Thermal conductivity of ionic liquids under pressure"", Yebra, Francisco; Troncoso, Jacobo; Romani, Luis (2020) Fluid Phase Equilib. 515, 112573.",293.15,1209.164752,0.242440081,65000,422.4,2,3,0,0,0,0,0,4,0,0,1,0,0,0,0,2,0,0,0,0,0,0,1,0,6,0,0,0,0,0,2,0,0.125
19,1,['1-butyl-1-methylpyrrolidinium bis[(trifluoromethyl)sulfonyl]imide'],"""Thermal conductivity of ionic liquids under pressure"", Yebra, Francisco; Troncoso, Jacobo; Romani, Luis (2020) Fluid Phase Equilib. 515, 112573.",303.15,1209.164752,0.250710252,100,422.4,2,3,0,0,0,0,0,4,0,0,1,0,0,0,0,2,0,0,0,0,0,0,1,0,6,0,0,0,0,0,2,0,0.1086
20,1,['1-butyl-1-methylpyrrolidinium bis[(trifluoromethyl)sulfonyl]imide'],"""Thermal conductivity of ionic liquids under pressure"", Yebra, Francisco; Troncoso, Jacobo; Romani, Luis (2020) Fluid Phase Equilib. 515, 112573.",303.15,1209.164752,0.250710252,5000,422.4,2,3,0,0,0,0,0,4,0,0,1,0,0,0,0,2,0,0,0,0,0,0,1,0,6,0,0,0,0,0,2,0,0.1121
21,1,['1-butyl-1-methylpyrrolidinium bis[(trifluoromethyl)sulfonyl]imide'],"""Thermal conductivity of ionic liquids under pressure"", Yebra, Francisco; Troncoso, Jacobo; Romani, Luis (2020) Fluid Phase Equilib. 515, 112573.",303.15,1209.164752,0.250710252,10000,422.4,2,3,0,0,0,0,0,4,0,0,1,0,0,0,0,2,0,0,0,0,0,0,1,0,6,0,0,0,0,0,2,0,0.114
22,1,['1-butyl-1-methylpyrrolidinium bis[(trifluoromethyl)sulfonyl]imide'],"""Thermal conductivity of ionic liquids under pressure"", Yebra, Francisco; Troncoso, Jacobo; Romani, Luis (2020) Fluid Phase Equilib. 515, 112573.",303.15,1209.164752,0.250710252,20000,422.4,2,3,0,0,0,0,0,4,0,0,1,0,0,0,0,2,0,0,0,0,0,0,1,0,6,0,0,0,0,0,2,0,0.1152
23,1,['1-butyl-1-methylpyrrolidinium bis[(trifluoromethyl)sulfonyl]imide'],"""Thermal conductivity of ionic liquids under pressure"", Yebra, Francisco; Troncoso, Jacobo; Romani, Luis (2020) Fluid Phase Equilib. 515, 112573.",303.15,1209.164752,0.250710252,30000,422.4,2,3,0,0,0,0,0,4,0,0,1,0,0,0,0,2,0,0,0,0,0,0,1,0,6,0,0,0,0,0,2,0,0.1176
24,1,['1-butyl-1-methylpyrrolidinium bis[(trifluoromethyl)sulfonyl]imide'],"""Thermal conductivity of ionic liquids under pressure"", Yebra, Francisco; Troncoso, Jacobo; Romani, Luis (2020) Fluid Phase Equilib. 515, 112573.",303.15,1209.164752,0.250710252,40000,422.4,2,3,0,0,0,0,0,4,0,0,1,0,0,0,0,2,0,0,0,0,0,0,1,0,6,0,0,0,0,0,2,0,0.1212
25,1,['1-butyl-1-methylpyrrolidinium bis[(trifluoromethyl)sulfonyl]imide'],"""Thermal conductivity of ionic liquids under pressure"", Yebra, Francisco; Troncoso, Jacobo; Romani, Luis (2020) Fluid Phase Equilib. 515, 112573.",303.15,1209.164752,0.250710252,50000,422.4,2,3,0,0,0,0,0,4,0,0,1,0,0,0,0,2,0,0,0,0,0,0,1,0,6,0,0,0,0,0,2,0,0.1216
26,1,['1-butyl-1-methylpyrrolidinium bis[(trifluoromethyl)sulfonyl]imide'],"""Thermal conductivity of ionic liquids under pressure"", Yebra, Francisco; Troncoso, Jacobo; Romani, Luis (2020) Fluid Phase Equilib. 515, 112573.",303.15,1209.164752,0.250710252,60000,422.4,2,3,0,0,0,0,0,4,0,0,1,0,0,0,0,2,0,0,0,0,0,0,1,0,6,0,0,0,0,0,2,0,0.1224
27,1,['1-butyl-1-methylpyrrolidinium bis[(trifluoromethyl)sulfonyl]imide'],"""Thermal conductivity of ionic liquids under pressure"", Yebra, Francisco; Troncoso, Jacobo; Romani, Luis (2020) Fluid Phase Equilib. 515, 112573.",303.15,1209.164752,0.250710252,65000,422.4,2,3,0,0,0,0,0,4,0,0,1,0,0,0,0,2,0,0,0,0,0,0,1,0,6,0,0,0,0,0,2,0,0.125
28,1,['1-butyl-1-methylpyrrolidinium bis[(trifluoromethyl)sulfonyl]imide'],"""Thermal conductivity of ionic liquids under pressure"", Yebra, Francisco; Troncoso, Jacobo; Romani, Luis (2020) Fluid Phase Equilib. 515, 112573.",313.15,1209.164752,0.258980424,100,422.4,2,3,0,0,0,0,0,4,0,0,1,0,0,0,0,2,0,0,0,0,0,0,1,0,6,0,0,0,0,0,2,0,0.1055
29,1,['1-butyl-1-methylpyrrolidinium bis[(trifluoromethyl)sulfonyl]imide'],"""Thermal conductivity of ionic liquids under pressure"", Yebra, Francisco; Troncoso, Jacobo; Romani, Luis (2020) Fluid Phase Equilib. 515, 112573.",313.15,1209.164752,0.258980424,5000,422.4,2,3,0,0,0,0,0,4,0,0,1,0,0,0,0,2,0,0,0,0,0,0,1,0,6,0,0,0,0,0,2,0,0.1092
30,1,['1-butyl-1-methylpyrrolidinium bis[(trifluoromethyl)sulfonyl]imide'],"""Thermal conductivity of ionic liquids under pressure"", Yebra, Francisco; Troncoso, Jacobo; Romani, Luis (2020) Fluid Phase Equilib. 515, 112573.",313.15,1209.164752,0.258980424,10000,422.4,2,3,0,0,0,0,0,4,0,0,1,0,0,0,0,2,0,0,0,0,0,0,1,0,6,0,0,0,0,0,2,0,0.1131
31,1,['1-butyl-1-methylpyrrolidinium bis[(trifluoromethyl)sulfonyl]imide'],"""Thermal conductivity of ionic liquids under pressure"", Yebra, Francisco; Troncoso, Jacobo; Romani, Luis (2020) Fluid Phase Equilib. 515, 112573.",313.15,1209.164752,0.258980424,20000,422.4,2,3,0,0,0,0,0,4,0,0,1,0,0,0,0,2,0,0,0,0,0,0,1,0,6,0,0,0,0,0,2,0,0.1167
32,1,['1-butyl-1-methylpyrrolidinium bis[(trifluoromethyl)sulfonyl]imide'],"""Thermal conductivity of ionic liquids under pressure"", Yebra, Francisco; Troncoso, Jacobo; Romani, Luis (2020) Fluid Phase Equilib. 515, 112573.",313.15,1209.164752,0.258980424,30000,422.4,2,3,0,0,0,0,0,4,0,0,1,0,0,0,0,2,0,0,0,0,0,0,1,0,6,0,0,0,0,0,2,0,0.1182
33,1,['1-butyl-1-methylpyrrolidinium bis[(trifluoromethyl)sulfonyl]imide'],"""Thermal conductivity of ionic liquids under pressure"", Yebra, Francisco; Troncoso, Jacobo; Romani, Luis (2020) Fluid Phase Equilib. 515, 112573.",313.15,1209.164752,0.258980424,40000,422.4,2,3,0,0,0,0,0,4,0,0,1,0,0,0,0,2,0,0,0,0,0,0,1,0,6,0,0,0,0,0,2,0,0.1218
34,1,['1-butyl-1-methylpyrrolidinium bis[(trifluoromethyl)sulfonyl]imide'],"""Thermal conductivity of ionic liquids under pressure"", Yebra, Francisco; Troncoso, Jacobo; Romani, Luis (2020) Fluid Phase Equilib. 515, 112573.",313.15,1209.164752,0.258980424,50000,422.4,2,3,0,0,0,0,0,4,0,0,1,0,0,0,0,2,0,0,0,0,0,0,1,0,6,0,0,0,0,0,2,0,0.1223
35,1,['1-butyl-1-methylpyrrolidinium bis[(trifluoromethyl)sulfonyl]imide'],"""Thermal conductivity of ionic liquids under pressure"", Yebra, Francisco; Troncoso, Jacobo; Romani, Luis (2020) Fluid Phase Equilib. 515, 112573.",313.15,1209.164752,0.258980424,60000,422.4,2,3,0,0,0,0,0,4,0,0,1,0,0,0,0,2,0,0,0,0,0,0,1,0,6,0,0,0,0,0,2,0,0.125
36,1,['1-butyl-1-methylpyrrolidinium bis[(trifluoromethyl)sulfonyl]imide'],"""Thermal conductivity of ionic liquids under pressure"", Yebra, Francisco; Troncoso, Jacobo; Romani, Luis (2020) Fluid Phase Equilib. 515, 112573.",313.15,1209.164752,0.258980424,65000,422.4,2,3,0,0,0,0,0,4,0,0,1,0,0,0,0,2,0,0,0,0,0,0,1,0,6,0,0,0,0,0,2,0,0.124
37,2,['1-butyl-1-methylpiperidinium bis(trifluoromethanesulfonyl)imide'],"""Thermal conductivity of ionic liquids under pressure"", Yebra, Francisco; Troncoso, Jacobo; Romani, Luis (2020) Fluid Phase Equilib. 515, 112573.",283.15,1233.419754,0.229564995,100,436.43,2,3,0,0,0,0,0,5,0,0,1,0,0,0,0,2,0,0,0,0,0,0,1,0,6,0,0,0,0,0,2,0,0.1128
38,2,['1-butyl-1-methylpiperidinium bis(trifluoromethanesulfonyl)imide'],"""Thermal conductivity of ionic liquids under pressure"", Yebra, Francisco; Troncoso, Jacobo; Romani, Luis (2020) Fluid Phase Equilib. 515, 112573.",283.15,1233.419754,0.229564995,5000,436.43,2,3,0,0,0,0,0,5,0,0,1,0,0,0,0,2,0,0,0,0,0,0,1,0,6,0,0,0,0,0,2,0,0.113
39,2,['1-butyl-1-methylpiperidinium bis(trifluoromethanesulfonyl)imide'],"""Thermal conductivity of ionic liquids under pressure"", Yebra, Francisco; Troncoso, Jacobo; Romani, Luis (2020) Fluid Phase Equilib. 515, 112573.",283.15,1233.419754,0.229564995,10000,436.43,2,3,0,0,0,0,0,5,0,0,1,0,0,0,0,2,0,0,0,0,0,0,1,0,6,0,0,0,0,0,2,0,0.1144
40,2,['1-butyl-1-methylpiperidinium bis(trifluoromethanesulfonyl)imide'],"""Thermal conductivity of ionic liquids under pressure"", Yebra, Francisco; Troncoso, Jacobo; Romani, Luis (2020) Fluid Phase Equilib. 515, 112573.",283.15,1233.419754,0.229564995,20000,436.43,2,3,0,0,0,0,0,5,0,0,1,0,0,0,0,2,0,0,0,0,0,0,1,0,6,0,0,0,0,0,2,0,0.1163
41,2,['1-butyl-1-methylpiperidinium bis(trifluoromethanesulfonyl)imide'],"""Thermal conductivity of ionic liquids under pressure"", Yebra, Francisco; Troncoso, Jacobo; Romani, Luis (2020) Fluid Phase Equilib. 515, 112573.",283.15,1233.419754,0.229564995,30000,436.43,2,3,0,0,0,0,0,5,0,0,1,0,0,0,0,2,0,0,0,0,0,0,1,0,6,0,0,0,0,0,2,0,0.1168
42,2,['1-butyl-1-methylpiperidinium bis(trifluoromethanesulfonyl)imide'],"""Thermal conductivity of ionic liquids under pressure"", Yebra, Francisco; Troncoso, Jacobo; Romani, Luis (2020) Fluid Phase Equilib. 515, 112573.",283.15,1233.419754,0.229564995,40000,436.43,2,3,0,0,0,0,0,5,0,0,1,0,0,0,0,2,0,0,0,0,0,0,1,0,6,0,0,0,0,0,2,0,0.1188
43,2,['1-butyl-1-methylpiperidinium bis(trifluoromethanesulfonyl)imide'],"""Thermal conductivity of ionic liquids under pressure"", Yebra, Francisco; Troncoso, Jacobo; Romani, Luis (2020) Fluid Phase Equilib. 515, 112573.",283.15,1233.419754,0.229564995,50000,436.43,2,3,0,0,0,0,0,5,0,0,1,0,0,0,0,2,0,0,0,0,0,0,1,0,6,0,0,0,0,0,2,0,0.1224
44,2,['1-butyl-1-methylpiperidinium bis(trifluoromethanesulfonyl)imide'],"""Thermal conductivity of ionic liquids under pressure"", Yebra, Francisco; Troncoso, Jacobo; Romani, Luis (2020) Fluid Phase Equilib. 515, 112573.",283.15,1233.419754,0.229564995,60000,436.43,2,3,0,0,0,0,0,5,0,0,1,0,0,0,0,2,0,0,0,0,0,0,1,0,6,0,0,0,0,0,2,0,0.123
45,2,['1-butyl-1-methylpiperidinium bis(trifluoromethanesulfonyl)imide'],"""Thermal conductivity of ionic liquids under pressure"", Yebra, Francisco; Troncoso, Jacobo; Romani, Luis (2020) Fluid Phase Equilib. 515, 112573.",283.15,1233.419754,0.229564995,65000,436.43,2,3,0,0,0,0,0,5,0,0,1,0,0,0,0,2,0,0,0,0,0,0,1,0,6,0,0,0,0,0,2,0,0.1209
46,2,['1-butyl-1-methylpiperidinium bis(trifluoromethanesulfonyl)imide'],"""Thermal conductivity of ionic liquids under pressure"", Yebra, Francisco; Troncoso, Jacobo; Romani, Luis (2020) Fluid Phase Equilib. 515, 112573.",293.15,1233.419754,0.237672535,100,436.43,2,3,0,0,0,0,0,5,0,0,1,0,0,0,0,2,0,0,0,0,0,0,1,0,6,0,0,0,0,0,2,0,0.111
47,2,['1-butyl-1-methylpiperidinium bis(trifluoromethanesulfonyl)imide'],"""Thermal conductivity of ionic liquids under pressure"", Yebra, Francisco; Troncoso, Jacobo; Romani, Luis (2020) Fluid Phase Equilib. 515, 112573.",293.15,1233.419754,0.237672535,5000,436.43,2,3,0,0,0,0,0,5,0,0,1,0,0,0,0,2,0,0,0,0,0,0,1,0,6,0,0,0,0,0,2,0,0.1107
48,2,['1-butyl-1-methylpiperidinium bis(trifluoromethanesulfonyl)imide'],"""Thermal conductivity of ionic liquids under pressure"", Yebra, Francisco; Troncoso, Jacobo; Romani, Luis (2020) Fluid Phase Equilib. 515, 112573.",293.15,1233.419754,0.237672535,10000,436.43,2,3,0,0,0,0,0,5,0,0,1,0,0,0,0,2,0,0,0,0,0,0,1,0,6,0,0,0,0,0,2,0,0.1118
49,2,['1-butyl-1-methylpiperidinium bis(trifluoromethanesulfonyl)imide'],"""Thermal conductivity of ionic liquids under pressure"", Yebra, Francisco; Troncoso, Jacobo; Romani, Luis (2020) Fluid Phase Equilib. 515, 112573.",293.15,1233.419754,0.237672535,20000,436.43,2,3,0,0,0,0,0,5,0,0,1,0,0,0,0,2,0,0,0,0,0,0,1,0,6,0,0,0,0,0,2,0,0.1151
50,2,['1-butyl-1-methylpiperidinium bis(trifluoromethanesulfonyl)imide'],"""Thermal conductivity of ionic liquids under pressure"", Yebra, Francisco; Troncoso, Jacobo; Romani, Luis (2020) Fluid Phase Equilib. 515, 112573.",293.15,1233.419754,0.237672535,30000,436.43,2,3,0,0,0,0,0,5,0,0,1,0,0,0,0,2,0,0,0,0,0,0,1,0,6,0,0,0,0,0,2,0,0.1168
51,2,['1-butyl-1-methylpiperidinium bis(trifluoromethanesulfonyl)imide'],"""Thermal conductivity of ionic liquids under pressure"", Yebra, Francisco; Troncoso, Jacobo; Romani, Luis (2020) Fluid Phase Equilib. 515, 112573.",293.15,1233.419754,0.237672535,40000,436.43,2,3,0,0,0,0,0,5,0,0,1,0,0,0,0,2,0,0,0,0,0,0,1,0,6,0,0,0,0,0,2,0,0.1178
52,2,['1-butyl-1-methylpiperidinium bis(trifluoromethanesulfonyl)imide'],"""Thermal conductivity of ionic liquids under pressure"", Yebra, Francisco; Troncoso, Jacobo; Romani, Luis (2020) Fluid Phase Equilib. 515, 112573.",293.15,1233.419754,0.237672535,50000,436.43,2,3,0,0,0,0,0,5,0,0,1,0,0,0,0,2,0,0,0,0,0,0,1,0,6,0,0,0,0,0,2,0,0.1204
53,2,['1-butyl-1-methylpiperidinium bis(trifluoromethanesulfonyl)imide'],"""Thermal conductivity of ionic liquids under pressure"", Yebra, Francisco; Troncoso, Jacobo; Romani, Luis (2020) Fluid Phase Equilib. 515, 112573.",293.15,1233.419754,0.237672535,60000,436.43,2,3,0,0,0,0,0,5,0,0,1,0,0,0,0,2,0,0,0,0,0,0,1,0,6,0,0,0,0,0,2,0,0.1215
54,2,['1-butyl-1-methylpiperidinium bis(trifluoromethanesulfonyl)imide'],"""Thermal conductivity of ionic liquids under pressure"", Yebra, Francisco; Troncoso, Jacobo; Romani, Luis (2020) Fluid Phase Equilib. 515, 112573.",293.15,1233.419754,0.237672535,65000,436.43,2,3,0,0,0,0,0,5,0,0,1,0,0,0,0,2,0,0,0,0,0,0,1,0,6,0,0,0,0,0,2,0,0.1222
55,2,['1-butyl-1-methylpiperidinium bis(trifluoromethanesulfonyl)imide'],"""Thermal conductivity of ionic liquids under pressure"", Yebra, Francisco; Troncoso, Jacobo; Romani, Luis (2020) Fluid Phase Equilib. 515, 112573.",303.15,1233.419754,0.245780075,100,436.43,2,3,0,0,0,0,0,5,0,0,1,0,0,0,0,2,0,0,0,0,0,0,1,0,6,0,0,0,0,0,2,0,0.1069
56,2,['1-butyl-1-methylpiperidinium bis(trifluoromethanesulfonyl)imide'],"""Thermal conductivity of ionic liquids under pressure"", Yebra, Francisco; Troncoso, Jacobo; Romani, Luis (2020) Fluid Phase Equilib. 515, 112573.",303.15,1233.419754,0.245780075,5000,436.43,2,3,0,0,0,0,0,5,0,0,1,0,0,0,0,2,0,0,0,0,0,0,1,0,6,0,0,0,0,0,2,0,0.109
57,2,['1-butyl-1-methylpiperidinium bis(trifluoromethanesulfonyl)imide'],"""Thermal conductivity of ionic liquids under pressure"", Yebra, Francisco; Troncoso, Jacobo; Romani, Luis (2020) Fluid Phase Equilib. 515, 112573.",303.15,1233.419754,0.245780075,10000,436.43,2,3,0,0,0,0,0,5,0,0,1,0,0,0,0,2,0,0,0,0,0,0,1,0,6,0,0,0,0,0,2,0,0.1112
58,2,['1-butyl-1-methylpiperidinium bis(trifluoromethanesulfonyl)imide'],"""Thermal conductivity of ionic liquids under pressure"", Yebra, Francisco; Troncoso, Jacobo; Romani, Luis (2020) Fluid Phase Equilib. 515, 112573.",303.15,1233.419754,0.245780075,20000,436.43,2,3,0,0,0,0,0,5,0,0,1,0,0,0,0,2,0,0,0,0,0,0,1,0,6,0,0,0,0,0,2,0,0.1142
59,2,['1-butyl-1-methylpiperidinium bis(trifluoromethanesulfonyl)imide'],"""Thermal conductivity of ionic liquids under pressure"", Yebra, Francisco; Troncoso, Jacobo; Romani, Luis (2020) Fluid Phase Equilib. 515, 112573.",303.15,1233.419754,0.245780075,30000,436.43,2,3,0,0,0,0,0,5,0,0,1,0,0,0,0,2,0,0,0,0,0,0,1,0,6,0,0,0,0,0,2,0,0.1164
60,2,['1-butyl-1-methylpiperidinium bis(trifluoromethanesulfonyl)imide'],"""Thermal conductivity of ionic liquids under pressure"", Yebra, Francisco; Troncoso, Jacobo; Romani, Luis (2020) Fluid Phase Equilib. 515, 112573.",303.15,1233.419754,0.245780075,40000,436.43,2,3,0,0,0,0,0,5,0,0,1,0,0,0,0,2,0,0,0,0,0,0,1,0,6,0,0,0,0,0,2,0,0.1172
61,2,['1-butyl-1-methylpiperidinium bis(trifluoromethanesulfonyl)imide'],"""Thermal conductivity of ionic liquids under pressure"", Yebra, Francisco; Troncoso, Jacobo; Romani, Luis (2020) Fluid Phase Equilib. 515, 112573.",303.15,1233.419754,0.245780075,50000,436.43,2,3,0,0,0,0,0,5,0,0,1,0,0,0,0,2,0,0,0,0,0,0,1,0,6,0,0,0,0,0,2,0,0.118
62,2,['1-butyl-1-methylpiperidinium bis(trifluoromethanesulfonyl)imide'],"""Thermal conductivity of ionic liquids under pressure"", Yebra, Francisco; Troncoso, Jacobo; Romani, Luis (2020) Fluid Phase Equilib. 515, 112573.",303.15,1233.419754,0.245780075,60000,436.43,2,3,0,0,0,0,0,5,0,0,1,0,0,0,0,2,0,0,0,0,0,0,1,0,6,0,0,0,0,0,2,0,0.12
63,2,['1-butyl-1-methylpiperidinium bis(trifluoromethanesulfonyl)imide'],"""Thermal conductivity of ionic liquids under pressure"", Yebra, Francisco; Troncoso, Jacobo; Romani, Luis (2020) Fluid Phase Equilib. 515, 112573.",303.15,1233.419754,0.245780075,65000,436.43,2,3,0,0,0,0,0,5,0,0,1,0,0,0,0,2,0,0,0,0,0,0,1,0,6,0,0,0,0,0,2,0,0.1206
64,2,['1-butyl-1-methylpiperidinium bis(trifluoromethanesulfonyl)imide'],"""Thermal conductivity of ionic liquids under pressure"", Yebra, Francisco; Troncoso, Jacobo; Romani, Luis (2020) Fluid Phase Equilib. 515, 112573.",313.15,1233.419754,0.253887615,100,436.43,2,3,0,0,0,0,0,5,0,0,1,0,0,0,0,2,0,0,0,0,0,0,1,0,6,0,0,0,0,0,2,0,0.1032
65,2,['1-butyl-1-methylpiperidinium bis(trifluoromethanesulfonyl)imide'],"""Thermal conductivity of ionic liquids under pressure"", Yebra, Francisco; Troncoso, Jacobo; Romani, Luis (2020) Fluid Phase Equilib. 515, 112573.",313.15,1233.419754,0.253887615,5000,436.43,2,3,0,0,0,0,0,5,0,0,1,0,0,0,0,2,0,0,0,0,0,0,1,0,6,0,0,0,0,0,2,0,0.1065
66,2,['1-butyl-1-methylpiperidinium bis(trifluoromethanesulfonyl)imide'],"""Thermal conductivity of ionic liquids under pressure"", Yebra, Francisco; Troncoso, Jacobo; Romani, Luis (2020) Fluid Phase Equilib. 515, 112573.",313.15,1233.419754,0.253887615,10000,436.43,2,3,0,0,0,0,0,5,0,0,1,0,0,0,0,2,0,0,0,0,0,0,1,0,6,0,0,0,0,0,2,0,0.1087
67,2,['1-butyl-1-methylpiperidinium bis(trifluoromethanesulfonyl)imide'],"""Thermal conductivity of ionic liquids under pressure"", Yebra, Francisco; Troncoso, Jacobo; Romani, Luis (2020) Fluid Phase Equilib. 515, 112573.",313.15,1233.419754,0.253887615,20000,436.43,2,3,0,0,0,0,0,5,0,0,1,0,0,0,0,2,0,0,0,0,0,0,1,0,6,0,0,0,0,0,2,0,0.1118
68,2,['1-butyl-1-methylpiperidinium bis(trifluoromethanesulfonyl)imide'],"""Thermal conductivity of ionic liquids under pressure"", Yebra, Francisco; Troncoso, Jacobo; Romani, Luis (2020) Fluid Phase Equilib. 515, 112573.",313.15,1233.419754,0.253887615,30000,436.43,2,3,0,0,0,0,0,5,0,0,1,0,0,0,0,2,0,0,0,0,0,0,1,0,6,0,0,0,0,0,2,0,0.1139
69,2,['1-butyl-1-methylpiperidinium bis(trifluoromethanesulfonyl)imide'],"""Thermal conductivity of ionic liquids under pressure"", Yebra, Francisco; Troncoso, Jacobo; Romani, Luis (2020) Fluid Phase Equilib. 515, 112573.",313.15,1233.419754,0.253887615,40000,436.43,2,3,0,0,0,0,0,5,0,0,1,0,0,0,0,2,0,0,0,0,0,0,1,0,6,0,0,0,0,0,2,0,0.1147
70,2,['1-butyl-1-methylpiperidinium bis(trifluoromethanesulfonyl)imide'],"""Thermal conductivity of ionic liquids under pressure"", Yebra, Francisco; Troncoso, Jacobo; Romani, Luis (2020) Fluid Phase Equilib. 515, 112573.",313.15,1233.419754,0.253887615,50000,436.43,2,3,0,0,0,0,0,5,0,0,1,0,0,0,0,2,0,0,0,0,0,0,1,0,6,0,0,0,0,0,2,0,0.1178
71,2,['1-butyl-1-methylpiperidinium bis(trifluoromethanesulfonyl)imide'],"""Thermal conductivity of ionic liquids under pressure"", Yebra, Francisco; Troncoso, Jacobo; Romani, Luis (2020) Fluid Phase Equilib. 515, 112573.",313.15,1233.419754,0.253887615,60000,436.43,2,3,0,0,0,0,0,5,0,0,1,0,0,0,0,2,0,0,0,0,0,0,1,0,6,0,0,0,0,0,2,0,0.1198
72,2,['1-butyl-1-methylpiperidinium bis(trifluoromethanesulfonyl)imide'],"""Thermal conductivity of ionic liquids under pressure"", Yebra, Francisco; Troncoso, Jacobo; Romani, Luis (2020) Fluid Phase Equilib. 515, 112573.",313.15,1233.419754,0.253887615,65000,436.43,2,3,0,0,0,0,0,5,0,0,1,0,0,0,0,2,0,0,0,0,0,0,1,0,6,0,0,0,0,0,2,0,0.1198
73,3,['triethylsulfonium bis((trifluoromethyl)sulfonyl)imide'],"""Thermal conductivity of ionic liquids under pressure"", Yebra, Francisco; Troncoso, Jacobo; Romani, Luis (2020) Fluid Phase Equilib. 515, 112573.",283.15,1189.935406,0.237954093,100,399.38,3,3,0,0,0,0,1,0,0,0,0,0,0,0,0,2,0,0,0,0,0,0,1,0,6,0,0,0,0,0,2,0,0.1183
74,3,['triethylsulfonium bis((trifluoromethyl)sulfonyl)imide'],"""Thermal conductivity of ionic liquids under pressure"", Yebra, Francisco; Troncoso, Jacobo; Romani, Luis (2020) Fluid Phase Equilib. 515, 112573.",283.15,1189.935406,0.237954093,5000,399.38,3,3,0,0,0,0,1,0,0,0,0,0,0,0,0,2,0,0,0,0,0,0,1,0,6,0,0,0,0,0,2,0,0.1202
75,3,['triethylsulfonium bis((trifluoromethyl)sulfonyl)imide'],"""Thermal conductivity of ionic liquids under pressure"", Yebra, Francisco; Troncoso, Jacobo; Romani, Luis (2020) Fluid Phase Equilib. 515, 112573.",283.15,1189.935406,0.237954093,10000,399.38,3,3,0,0,0,0,1,0,0,0,0,0,0,0,0,2,0,0,0,0,0,0,1,0,6,0,0,0,0,0,2,0,0.1228
76,3,['triethylsulfonium bis((trifluoromethyl)sulfonyl)imide'],"""Thermal conductivity of ionic liquids under pressure"", Yebra, Francisco; Troncoso, Jacobo; Romani, Luis (2020) Fluid Phase Equilib. 515, 112573.",283.15,1189.935406,0.237954093,20000,399.38,3,3,0,0,0,0,1,0,0,0,0,0,0,0,0,2,0,0,0,0,0,0,1,0,6,0,0,0,0,0,2,0,0.124
77,3,['triethylsulfonium bis((trifluoromethyl)sulfonyl)imide'],"""Thermal conductivity of ionic liquids under pressure"", Yebra, Francisco; Troncoso, Jacobo; Romani, Luis (2020) Fluid Phase Equilib. 515, 112573.",283.15,1189.935406,0.237954093,30000,399.38,3,3,0,0,0,0,1,0,0,0,0,0,0,0,0,2,0,0,0,0,0,0,1,0,6,0,0,0,0,0,2,0,0.125
78,3,['triethylsulfonium bis((trifluoromethyl)sulfonyl)imide'],"""Thermal conductivity of ionic liquids under pressure"", Yebra, Francisco; Troncoso, Jacobo; Romani, Luis (2020) Fluid Phase Equilib. 515, 112573.",283.15,1189.935406,0.237954093,40000,399.38,3,3,0,0,0,0,1,0,0,0,0,0,0,0,0,2,0,0,0,0,0,0,1,0,6,0,0,0,0,0,2,0,0.128
79,3,['triethylsulfonium bis((trifluoromethyl)sulfonyl)imide'],"""Thermal conductivity of ionic liquids under pressure"", Yebra, Francisco; Troncoso, Jacobo; Romani, Luis (2020) Fluid Phase Equilib. 515, 112573.",283.15,1189.935406,0.237954093,50000,399.38,3,3,0,0,0,0,1,0,0,0,0,0,0,0,0,2,0,0,0,0,0,0,1,0,6,0,0,0,0,0,2,0,0.128
80,3,['triethylsulfonium bis((trifluoromethyl)sulfonyl)imide'],"""Thermal conductivity of ionic liquids under pressure"", Yebra, Francisco; Troncoso, Jacobo; Romani, Luis (2020) Fluid Phase Equilib. 515, 112573.",283.15,1189.935406,0.237954093,60000,399.38,3,3,0,0,0,0,1,0,0,0,0,0,0,0,0,2,0,0,0,0,0,0,1,0,6,0,0,0,0,0,2,0,0.131
81,3,['triethylsulfonium bis((trifluoromethyl)sulfonyl)imide'],"""Thermal conductivity of ionic liquids under pressure"", Yebra, Francisco; Troncoso, Jacobo; Romani, Luis (2020) Fluid Phase Equilib. 515, 112573.",283.15,1189.935406,0.237954093,65000,399.38,3,3,0,0,0,0,1,0,0,0,0,0,0,0,0,2,0,0,0,0,0,0,1,0,6,0,0,0,0,0,2,0,0.129
82,3,['triethylsulfonium bis((trifluoromethyl)sulfonyl)imide'],"""Thermal conductivity of ionic liquids under pressure"", Yebra, Francisco; Troncoso, Jacobo; Romani, Luis (2020) Fluid Phase Equilib. 515, 112573.",293.15,1189.935406,0.24635791,100,399.38,3,3,0,0,0,0,1,0,0,0,0,0,0,0,0,2,0,0,0,0,0,0,1,0,6,0,0,0,0,0,2,0,0.1165
83,3,['triethylsulfonium bis((trifluoromethyl)sulfonyl)imide'],"""Thermal conductivity of ionic liquids under pressure"", Yebra, Francisco; Troncoso, Jacobo; Romani, Luis (2020) Fluid Phase Equilib. 515, 112573.",293.15,1189.935406,0.24635791,5000,399.38,3,3,0,0,0,0,1,0,0,0,0,0,0,0,0,2,0,0,0,0,0,0,1,0,6,0,0,0,0,0,2,0,0.1186
84,3,['triethylsulfonium bis((trifluoromethyl)sulfonyl)imide'],"""Thermal conductivity of ionic liquids under pressure"", Yebra, Francisco; Troncoso, Jacobo; Romani, Luis (2020) Fluid Phase Equilib. 515, 112573.",293.15,1189.935406,0.24635791,10000,399.38,3,3,0,0,0,0,1,0,0,0,0,0,0,0,0,2,0,0,0,0,0,0,1,0,6,0,0,0,0,0,2,0,0.121
85,3,['triethylsulfonium bis((trifluoromethyl)sulfonyl)imide'],"""Thermal conductivity of ionic liquids under pressure"", Yebra, Francisco; Troncoso, Jacobo; Romani, Luis (2020) Fluid Phase Equilib. 515, 112573.",293.15,1189.935406,0.24635791,20000,399.38,3,3,0,0,0,0,1,0,0,0,0,0,0,0,0,2,0,0,0,0,0,0,1,0,6,0,0,0,0,0,2,0,0.1228
86,3,['triethylsulfonium bis((trifluoromethyl)sulfonyl)imide'],"""Thermal conductivity of ionic liquids under pressure"", Yebra, Francisco; Troncoso, Jacobo; Romani, Luis (2020) Fluid Phase Equilib. 515, 112573.",293.15,1189.935406,0.24635791,30000,399.38,3,3,0,0,0,0,1,0,0,0,0,0,0,0,0,2,0,0,0,0,0,0,1,0,6,0,0,0,0,0,2,0,0.125
87,3,['triethylsulfonium bis((trifluoromethyl)sulfonyl)imide'],"""Thermal conductivity of ionic liquids under pressure"", Yebra, Francisco; Troncoso, Jacobo; Romani, Luis (2020) Fluid Phase Equilib. 515, 112573.",293.15,1189.935406,0.24635791,40000,399.38,3,3,0,0,0,0,1,0,0,0,0,0,0,0,0,2,0,0,0,0,0,0,1,0,6,0,0,0,0,0,2,0,0.126
88,3,['triethylsulfonium bis((trifluoromethyl)sulfonyl)imide'],"""Thermal conductivity of ionic liquids under pressure"", Yebra, Francisco; Troncoso, Jacobo; Romani, Luis (2020) Fluid Phase Equilib. 515, 112573.",293.15,1189.935406,0.24635791,50000,399.38,3,3,0,0,0,0,1,0,0,0,0,0,0,0,0,2,0,0,0,0,0,0,1,0,6,0,0,0,0,0,2,0,0.127
89,3,['triethylsulfonium bis((trifluoromethyl)sulfonyl)imide'],"""Thermal conductivity of ionic liquids under pressure"", Yebra, Francisco; Troncoso, Jacobo; Romani, Luis (2020) Fluid Phase Equilib. 515, 112573.",293.15,1189.935406,0.24635791,60000,399.38,3,3,0,0,0,0,1,0,0,0,0,0,0,0,0,2,0,0,0,0,0,0,1,0,6,0,0,0,0,0,2,0,0.13
90,3,['triethylsulfonium bis((trifluoromethyl)sulfonyl)imide'],"""Thermal conductivity of ionic liquids under pressure"", Yebra, Francisco; Troncoso, Jacobo; Romani, Luis (2020) Fluid Phase Equilib. 515, 112573.",293.15,1189.935406,0.24635791,65000,399.38,3,3,0,0,0,0,1,0,0,0,0,0,0,0,0,2,0,0,0,0,0,0,1,0,6,0,0,0,0,0,2,0,0.13
91,3,['triethylsulfonium bis((trifluoromethyl)sulfonyl)imide'],"""Thermal conductivity of ionic liquids under pressure"", Yebra, Francisco; Troncoso, Jacobo; Romani, Luis (2020) Fluid Phase Equilib. 515, 112573.",303.15,1189.935406,0.254761728,100,399.38,3,3,0,0,0,0,1,0,0,0,0,0,0,0,0,2,0,0,0,0,0,0,1,0,6,0,0,0,0,0,2,0,0.115
92,3,['triethylsulfonium bis((trifluoromethyl)sulfonyl)imide'],"""Thermal conductivity of ionic liquids under pressure"", Yebra, Francisco; Troncoso, Jacobo; Romani, Luis (2020) Fluid Phase Equilib. 515, 112573.",303.15,1189.935406,0.254761728,5000,399.38,3,3,0,0,0,0,1,0,0,0,0,0,0,0,0,2,0,0,0,0,0,0,1,0,6,0,0,0,0,0,2,0,0.1174
93,3,['triethylsulfonium bis((trifluoromethyl)sulfonyl)imide'],"""Thermal conductivity of ionic liquids under pressure"", Yebra, Francisco; Troncoso, Jacobo; Romani, Luis (2020) Fluid Phase Equilib. 515, 112573.",303.15,1189.935406,0.254761728,10000,399.38,3,3,0,0,0,0,1,0,0,0,0,0,0,0,0,2,0,0,0,0,0,0,1,0,6,0,0,0,0,0,2,0,0.1189
94,3,['triethylsulfonium bis((trifluoromethyl)sulfonyl)imide'],"""Thermal conductivity of ionic liquids under pressure"", Yebra, Francisco; Troncoso, Jacobo; Romani, Luis (2020) Fluid Phase Equilib. 515, 112573.",303.15,1189.935406,0.254761728,20000,399.38,3,3,0,0,0,0,1,0,0,0,0,0,0,0,0,2,0,0,0,0,0,0,1,0,6,0,0,0,0,0,2,0,0.1227
95,3,['triethylsulfonium bis((trifluoromethyl)sulfonyl)imide'],"""Thermal conductivity of ionic liquids under pressure"", Yebra, Francisco; Troncoso, Jacobo; Romani, Luis (2020) Fluid Phase Equilib. 515, 112573.",303.15,1189.935406,0.254761728,30000,399.38,3,3,0,0,0,0,1,0,0,0,0,0,0,0,0,2,0,0,0,0,0,0,1,0,6,0,0,0,0,0,2,0,0.125
96,3,['triethylsulfonium bis((trifluoromethyl)sulfonyl)imide'],"""Thermal conductivity of ionic liquids under pressure"", Yebra, Francisco; Troncoso, Jacobo; Romani, Luis (2020) Fluid Phase Equilib. 515, 112573.",303.15,1189.935406,0.254761728,40000,399.38,3,3,0,0,0,0,1,0,0,0,0,0,0,0,0,2,0,0,0,0,0,0,1,0,6,0,0,0,0,0,2,0,0.127
97,3,['triethylsulfonium bis((trifluoromethyl)sulfonyl)imide'],"""Thermal conductivity of ionic liquids under pressure"", Yebra, Francisco; Troncoso, Jacobo; Romani, Luis (2020) Fluid Phase Equilib. 515, 112573.",303.15,1189.935406,0.254761728,50000,399.38,3,3,0,0,0,0,1,0,0,0,0,0,0,0,0,2,0,0,0,0,0,0,1,0,6,0,0,0,0,0,2,0,0.127
98,3,['triethylsulfonium bis((trifluoromethyl)sulfonyl)imide'],"""Thermal conductivity of ionic liquids under pressure"", Yebra, Francisco; Troncoso, Jacobo; Romani, Luis (2020) Fluid Phase Equilib. 515, 112573.",303.15,1189.935406,0.254761728,60000,399.38,3,3,0,0,0,0,1,0,0,0,0,0,0,0,0,2,0,0,0,0,0,0,1,0,6,0,0,0,0,0,2,0,0.129
99,3,['triethylsulfonium bis((trifluoromethyl)sulfonyl)imide'],"""Thermal conductivity of ionic liquids under pressure"", Yebra, Francisco; Troncoso, Jacobo; Romani, Luis (2020) Fluid Phase Equilib. 515, 112573.",303.15,1189.935406,0.254761728,65000,399.38,3,3,0,0,0,0,1,0,0,0,0,0,0,0,0,2,0,0,0,0,0,0,1,0,6,0,0,0,0,0,2,0,0.13
100,3,['triethylsulfonium bis((trifluoromethyl)sulfonyl)imide'],"""Thermal conductivity of ionic liquids under pressure"", Yebra, Francisco; Troncoso, Jacobo; Romani, Luis (2020) Fluid Phase Equilib. 515, 112573.",313.15,1189.935406,0.263165545,100,399.38,3,3,0,0,0,0,1,0,0,0,0,0,0,0,0,2,0,0,0,0,0,0,1,0,6,0,0,0,0,0,2,0,0.1136
101,3,['triethylsulfonium bis((trifluoromethyl)sulfonyl)imide'],"""Thermal conductivity of ionic liquids under pressure"", Yebra, Francisco; Troncoso, Jacobo; Romani, Luis (2020) Fluid Phase Equilib. 515, 112573.",313.15,1189.935406,0.263165545,5000,399.38,3,3,0,0,0,0,1,0,0,0,0,0,0,0,0,2,0,0,0,0,0,0,1,0,6,0,0,0,0,0,2,0,0.1152
102,3,['triethylsulfonium bis((trifluoromethyl)sulfonyl)imide'],"""Thermal conductivity of ionic liquids under pressure"", Yebra, Francisco; Troncoso, Jacobo; Romani, Luis (2020) Fluid Phase Equilib. 515, 112573.",313.15,1189.935406,0.263165545,10000,399.38,3,3,0,0,0,0,1,0,0,0,0,0,0,0,0,2,0,0,0,0,0,0,1,0,6,0,0,0,0,0,2,0,0.1169
103,3,['triethylsulfonium bis((trifluoromethyl)sulfonyl)imide'],"""Thermal conductivity of ionic liquids under pressure"", Yebra, Francisco; Troncoso, Jacobo; Romani, Luis (2020) Fluid Phase Equilib. 515, 112573.",313.15,1189.935406,0.263165545,20000,399.38,3,3,0,0,0,0,1,0,0,0,0,0,0,0,0,2,0,0,0,0,0,0,1,0,6,0,0,0,0,0,2,0,0.1203
104,3,['triethylsulfonium bis((trifluoromethyl)sulfonyl)imide'],"""Thermal conductivity of ionic liquids under pressure"", Yebra, Francisco; Troncoso, Jacobo; Romani, Luis (2020) Fluid Phase Equilib. 515, 112573.",313.15,1189.935406,0.263165545,30000,399.38,3,3,0,0,0,0,1,0,0,0,0,0,0,0,0,2,0,0,0,0,0,0,1,0,6,0,0,0,0,0,2,0,0.1226
105,3,['triethylsulfonium bis((trifluoromethyl)sulfonyl)imide'],"""Thermal conductivity of ionic liquids under pressure"", Yebra, Francisco; Troncoso, Jacobo; Romani, Luis (2020) Fluid Phase Equilib. 515, 112573.",313.15,1189.935406,0.263165545,40000,399.38,3,3,0,0,0,0,1,0,0,0,0,0,0,0,0,2,0,0,0,0,0,0,1,0,6,0,0,0,0,0,2,0,0.1231
106,3,['triethylsulfonium bis((trifluoromethyl)sulfonyl)imide'],"""Thermal conductivity of ionic liquids under pressure"", Yebra, Francisco; Troncoso, Jacobo; Romani, Luis (2020) Fluid Phase Equilib. 515, 112573.",313.15,1189.935406,0.263165545,50000,399.38,3,3,0,0,0,0,1,0,0,0,0,0,0,0,0,2,0,0,0,0,0,0,1,0,6,0,0,0,0,0,2,0,0.127
107,3,['triethylsulfonium bis((trifluoromethyl)sulfonyl)imide'],"""Thermal conductivity of ionic liquids under pressure"", Yebra, Francisco; Troncoso, Jacobo; Romani, Luis (2020) Fluid Phase Equilib. 515, 112573.",313.15,1189.935406,0.263165545,60000,399.38,3,3,0,0,0,0,1,0,0,0,0,0,0,0,0,2,0,0,0,0,0,0,1,0,6,0,0,0,0,0,2,0,0.126
108,3,['triethylsulfonium bis((trifluoromethyl)sulfonyl)imide'],"""Thermal conductivity of ionic liquids under pressure"", Yebra, Francisco; Troncoso, Jacobo; Romani, Luis (2020) Fluid Phase Equilib. 515, 112573.",313.15,1189.935406,0.263165545,65000,399.38,3,3,0,0,0,0,1,0,0,0,0,0,0,0,0,2,0,0,0,0,0,0,1,0,6,0,0,0,0,0,2,0,0.128
109,4,['1-butyl-3-methylimidazolium dicyanamide'],"""Thermal conductivity of ionic liquids under pressure"", Yebra, Francisco; Troncoso, Jacobo; Romani, Luis (2020) Fluid Phase Equilib. 515, 112573.",283.15,1035.83977,0.273353088,100,205.26,2,3,0,0,0,0,0,0,3,0,1,1,0,0,0,0,0,0,0,0,0,0,1,2,0,0,0,0,0,0,0,0,0.177
110,4,['1-butyl-3-methylimidazolium dicyanamide'],"""Thermal conductivity of ionic liquids under pressure"", Yebra, Francisco; Troncoso, Jacobo; Romani, Luis (2020) Fluid Phase Equilib. 515, 112573.",283.15,1035.83977,0.273353088,5000,205.26,2,3,0,0,0,0,0,0,3,0,1,1,0,0,0,0,0,0,0,0,0,0,1,2,0,0,0,0,0,0,0,0,0.182
111,4,['1-butyl-3-methylimidazolium dicyanamide'],"""Thermal conductivity of ionic liquids under pressure"", Yebra, Francisco; Troncoso, Jacobo; Romani, Luis (2020) Fluid Phase Equilib. 515, 112573.",283.15,1035.83977,0.273353088,10000,205.26,2,3,0,0,0,0,0,0,3,0,1,1,0,0,0,0,0,0,0,0,0,0,1,2,0,0,0,0,0,0,0,0,0.183
112,4,['1-butyl-3-methylimidazolium dicyanamide'],"""Thermal conductivity of ionic liquids under pressure"", Yebra, Francisco; Troncoso, Jacobo; Romani, Luis (2020) Fluid Phase Equilib. 515, 112573.",283.15,1035.83977,0.273353088,20000,205.26,2,3,0,0,0,0,0,0,3,0,1,1,0,0,0,0,0,0,0,0,0,0,1,2,0,0,0,0,0,0,0,0,0.186
113,4,['1-butyl-3-methylimidazolium dicyanamide'],"""Thermal conductivity of ionic liquids under pressure"", Yebra, Francisco; Troncoso, Jacobo; Romani, Luis (2020) Fluid Phase Equilib. 515, 112573.",283.15,1035.83977,0.273353088,30000,205.26,2,3,0,0,0,0,0,0,3,0,1,1,0,0,0,0,0,0,0,0,0,0,1,2,0,0,0,0,0,0,0,0,0.189
114,4,['1-butyl-3-methylimidazolium dicyanamide'],"""Thermal conductivity of ionic liquids under pressure"", Yebra, Francisco; Troncoso, Jacobo; Romani, Luis (2020) Fluid Phase Equilib. 515, 112573.",283.15,1035.83977,0.273353088,40000,205.26,2,3,0,0,0,0,0,0,3,0,1,1,0,0,0,0,0,0,0,0,0,0,1,2,0,0,0,0,0,0,0,0,0.193
115,4,['1-butyl-3-methylimidazolium dicyanamide'],"""Thermal conductivity of ionic liquids under pressure"", Yebra, Francisco; Troncoso, Jacobo; Romani, Luis (2020) Fluid Phase Equilib. 515, 112573.",283.15,1035.83977,0.273353088,50000,205.26,2,3,0,0,0,0,0,0,3,0,1,1,0,0,0,0,0,0,0,0,0,0,1,2,0,0,0,0,0,0,0,0,0.194
116,4,['1-butyl-3-methylimidazolium dicyanamide'],"""Thermal conductivity of ionic liquids under pressure"", Yebra, Francisco; Troncoso, Jacobo; Romani, Luis (2020) Fluid Phase Equilib. 515, 112573.",283.15,1035.83977,0.273353088,60000,205.26,2,3,0,0,0,0,0,0,3,0,1,1,0,0,0,0,0,0,0,0,0,0,1,2,0,0,0,0,0,0,0,0,0.197
117,4,['1-butyl-3-methylimidazolium dicyanamide'],"""Thermal conductivity of ionic liquids under pressure"", Yebra, Francisco; Troncoso, Jacobo; Romani, Luis (2020) Fluid Phase Equilib. 515, 112573.",283.15,1035.83977,0.273353088,65000,205.26,2,3,0,0,0,0,0,0,3,0,1,1,0,0,0,0,0,0,0,0,0,0,1,2,0,0,0,0,0,0,0,0,0.197
118,4,['1-butyl-3-methylimidazolium dicyanamide'],"""Thermal conductivity of ionic liquids under pressure"", Yebra, Francisco; Troncoso, Jacobo; Romani, Luis (2020) Fluid Phase Equilib. 515, 112573.",293.15,1035.83977,0.283007091,100,205.26,2,3,0,0,0,0,0,0,3,0,1,1,0,0,0,0,0,0,0,0,0,0,1,2,0,0,0,0,0,0,0,0,0.172
119,4,['1-butyl-3-methylimidazolium dicyanamide'],"""Thermal conductivity of ionic liquids under pressure"", Yebra, Francisco; Troncoso, Jacobo; Romani, Luis (2020) Fluid Phase Equilib. 515, 112573.",293.15,1035.83977,0.283007091,5000,205.26,2,3,0,0,0,0,0,0,3,0,1,1,0,0,0,0,0,0,0,0,0,0,1,2,0,0,0,0,0,0,0,0,0.176
